Repository: heidaralavi/APC-

# APC-PRJ
در این برنامه ها برخی از دیتاها تحلیل می شوند

File: input-data.csv
Blaine,Co-Tfe%,Co-FeO%,Co-SiO2%,Co-CaO%,Co-MgO%,Co-AL2O3%,Co-P%,Co-MnO%,Co-TiO2%
1823.333333,67.46,22.82,3.0295,0.638,0.426,0.497,0.091,0.031,0.222
1837.333333,67.53666667,22.65666667,2.968333333,0.6736,0.442566667,0.4922,0.1009,0.0285,0.223266667
1712.333333,67.65,22.66333333,2.838333333,0.6049,0.392066667,0.449533333,0.088166667,0.0272,0.270366667
1794.333333,67.65333333,22.50666667,2.899666667,0.622366667,0.430866667,0.485933333,0.094566667,0.0293,0.245033333
1807.666667,67.49,23.44666667,3.013,0.642666667,0.401,0.443333333,0.094333333,0.031,0.213
1787,67.55,22.85333333,2.994666667,0.665333333,0.375,0.449,0.098,0.030666667,0.209
1783.5,67.505,22.695,3.048,0.629,0.38145,0.4462,0.0945,0.02855,0.29735
1762.5,67.6,21.835,2.7225,0.678,0.376,0.442,0.107,0.031,0.2595
1741,67.67,23,2.839,0.6795,0.416,0.4515,0.1,0.0305,0.209
1794,67.5,23.765,2.875,0.6815,0.391,0.4375,0.103,0.029,0.219
1719.5,67.99,24.12,2.5965,0.60725,0.3963,0.36165,0.0917,0.02535,0.27785
1773,67.75,22.88,2.726,0.625,0.378,0.417,0.098,0.027,0.295
1722.333333,67.71333333,23.90333333,2.798333333,0.607333333,0.374666667,0.433333333,0.092666667,0.025333333,0.25
1845.5,67.48,23.685,3.0925,0.607,0.394,0.4935,0.0865,0.028,0.274
1794,67.525,23.45,2.891,0.6241,0.38835,0.4588,0.097,0.0256,0.3147
1782.5,67.715,23.465,2.8355,0.5585,0.38,0.398,0.092,0.025,0.2525
1727,67.665,22.765,2.9805,0.635,0.398,0.472,0.095,0.0295,0.207
1554.5,67.665,22.475,2.8115,0.6055,0.377,0.45,0.089,0.0295,0.2365
1825,67.58,23.075,2.872,0.6064,0.4027,0.461,0.0962,0.02695,0.3429
1824.5,67.435,22.575,3.003,0.6525,0.413,0.4585,0.0995,0.0295,0.2535
1653,67.495,23.21,3.147,0.6525,0.392,0.486,0.0965,0.03,0.2255
1653,67.525,23.52,3.074,0.6235,0.408,0.4685,0.089,0.028,0.261
1630.5,67.465,23.45,3.2825,0.5855,0.4131,0.467,0.0878,0.02355,0.3502
1687,67.44,23.475,3.077,0.6115,0.3945,0.507,0.086,0.026,0.288
1679,67.43,22.85,3.131,0.632,0.417333333,0.498666667,0.092333333,0.027666667,0.253333333
1629.5,67.405,24.08,3.084,0.625,0.4155,0.511,0.093,0.028,0.2355
1662,67.52,23.45,3.072,0.6385,0.42205,0.505,0.092,0.0275,0.232
1673.5,67.665,23.065,3.015,0.611,0.4005,0.494,0.094,0.027,0.3655
1662,67.475,22.995,2.9255,0.6415,0.3945,0.4695,0.098,0.0285,0.2565
1650.5,67.405,23.075,2.9605,0.6408,0.38595,0.51055,0.08685,0.0264,0.3065
1603,67.68,23.7,2.8525,0.6155,0.3895,0.4775,0.0965,0.0215,0.29
1579,67.725,23.36,2.8195,0.646,0.3875,0.4565,0.0975,0.026,0.2635
1590.5,67.745,22.595,2.7855,0.622,0.415,0.4425,0.099,0.0215,0.328
1614.5,67.865,23.595,2.7685,0.59135,0.366,0.479,0.08935,0.0197,0.30945
1650,67.82,23.675,2.711,0.5915,0.4,0.4635,0.095,0.018,0.342
1696,67.845,23.94,2.691,0.657,0.402,0.44,0.1085,0.02,0.2735
1661.5,67.815,23.965,2.7175,0.666,0.413,0.4425,0.1,0.0245,0.249
1752,67.695,23.295,2.8355,0.61175,0.42665,0.4685,0.09415,0.02035,0.32205
1752,67.615,22.71,2.8605,0.6285,0.4745,0.5005,0.0985,0.019,0.352
1741,67.56,23.27,2.9485,0.618,0.425,0.4975,0.093,0.022,0.318
1726.5,67.525,23.3,2.949,0.6585,0.4465,0.528,0.094,0.024,0.2775
1848,67.625,23.14,2.9085,0.6055,0.4019,0.5055,0.09845,0.0208,0.2988
1868.5,67.48,22.96,2.95,0.6065,0.4035,0.5205,0.102,0.019,0.343
1795,67.67,22.98,2.866,0.666,0.368,0.503,0.116,0.021,0.285
1773.5,67.665,23.41,2.8525,0.6635,0.3635,0.516,0.111,0.025,0.2315
1858,67.98,23.62,2.5535,0.62455,0.323,0.438,0.113,0.0206,0.2834
1817,68.005,23.495,2.635,0.631,0.3505,0.4335,0.0945,0.0245,0.213
1858.5,67.925,23.45,2.6495,0.5515,0.3335,0.44,0.1015,0.013,0.305
1827.5,67.85,23.835,2.8945,0.6225,0.4345,0.4985,0.0985,0.024,0.2255
1847,67.875,23.875,2.724,0.6085,0.34925,0.453,0.101,0.01915,0.3347
1806,67.895,22.755,2.732,0.6325,0.389,0.47,0.1095,0.0185,0.39
1848,68.08,23.065,2.5465,0.6145,0.358,0.405,0.1035,0.0195,0.3635
1888,67.93,22.915,2.6585,0.6405,0.3705,0.4475,0.099,0.0245,0.305
1889,67.84,22.745,2.7265,0.58145,0.35085,0.4665,0.0976,0.01895,0.35335
1858,67.63,21.965,2.96,0.66,0.4,0.5185,0.0995,0.0235,0.3315
1848,67.645,22.975,2.8495,0.6505,0.346,0.4394,0.099,0.0285,0.208
1888.5,67.82,22.15,2.849,0.63585,0.3485,0.47965,0.09055,0.0274,0.2029
1888.5,67.695,21.83,2.839,0.713,0.4215,0.5025,0.1115,0.0305,0.212
1868.5,67.745,22.23,2.678,0.661,0.362,0.4305,0.0975,0.03,0.214
1795,67.77,22.345,2.75,0.6555,0.3625,0.454,0.096,0.0295,0.223
1827.5,67.71,21.575,2.735,0.63775,0.35965,0.46035,0.0882,0.0275,0.2159
1878.5,67.645,21.43,2.986,0.634,0.3605,0.474,0.0915,0.027,0.222
1909,67.72,22.69,2.8745,0.6585,0.3675,0.455,0.0905,0.0285,0.22
1868,67.64,23.075,3.0475,0.71235,0.3764,0.4615,0.1035,0.028,0.22795
1888.5,67.62,23.42,2.902,0.73875,0.3565,0.4153,0.11275,0.0275,0.2225
1868,67.585,22.965,3.0465,0.721,0.3525,0.4525,0.105,0.028,0.214
1825.5,67.81,23.455,2.768,0.707,0.3525,0.406,0.1045,0.0255,0.245
1899,67.66,23.52,2.965,0.693,0.331,0.431,0.099,0.028,0.209
1929,67.59,22.7,2.861,0.715,0.38,0.4425,0.101,0.026,0.215
1636,67.54,22.69,3.0615,0.682,0.3945,0.475,0.0955,0.027,0.27
1728.5,67.595,22.575,2.9825,0.68,0.3715,0.4545,0.094,0.028,0.2085
1816.5,67.32,23.375,2.9965,0.6635,0.397,0.4575,0.093,0.0285,0.2115
1784.5,67.565,23.11,3,0.6372,0.3756,0.46355,0.0874,0.0272,0.21615
1816,67.47,22.945,3.003,0.7015,0.4015,0.4735,0.1,0.026,0.2805
1868.5,67.655,22.945,2.881,0.6835,0.379,0.462,0.092,0.0285,0.219
1889,67.47,23.355,3.031,0.7025,0.371,0.4825,0.093,0.028,0.215
1899,67.465,22.84,2.93,0.70195,0.36125,0.481,0.09215,0.02565,0.25295
1939,67.77,22.895,2.9105,0.8145,0.476,0.47,0.1205,0.026,0.2385
1968.5,67.72,23.225,2.696,0.7475,0.3405,0.4445,0.101,0.028,0.214
1968.5,67.725,24.01,2.695,0.748,0.3515,0.407,0.105,0.029,0.204
1919,67.82,24.305,2.6365,0.7388,0.3557,0.416,0.1069,0.0283,0.2595
1919,67.8,23.75,2.6785,0.7315,0.384,0.40495,0.108,0.027,0.251
1929,67.82,24.275,2.6705,0.7155,0.3575,0.381,0.108,0.0285,0.205
1889,67.855,24.59,2.6195,0.72995,0.38035,0.37085,0.1092,0.029,0.19915
1879,68.03,24.53,2.479,0.698,0.313,0.345,0.105,0.027,0.24
1879,67.72,24.14,2.62,0.701,0.356,0.376,0.107,0.025,0.261
1958.666667,67.78666667,23.87666667,2.734,0.730333333,0.377333333,0.422,0.112666667,0.026,0.232
1978,67.70333333,24.11333333,2.780333333,0.701666667,0.347,0.417,0.109666667,0.026666667,0.226666667
1938.666667,67.97333333,24.29333333,2.505666667,0.685266667,0.3451,0.357733333,0.104833333,0.025933333,0.228933333
1899,68.16,23.92333333,2.356,0.646166667,0.3212,0.322066667,0.1049,0.022333333,0.2539
1878.666667,68.32666667,24.49,2.357666667,0.648666667,0.318333333,0.354666667,0.110666667,0.023666667,0.265666667
1823.666667,68.33,24.12,2.380333333,0.664,0.341666667,0.367,0.111666667,0.024333333,0.264666667
1872,68.19666667,23.94666667,2.2925,0.683,0.3365,0.3525,0.1085,0.0265,0.2365
1879,68.06,23.68333333,2.387333333,0.624,0.343666667,0.382,0.101,0.025,0.229
1899,68.24666667,23.92333333,2.511666667,0.634,0.317333333,0.425666667,0.101666667,0.025333333,0.232666667
1905.666667,68.06333333,23.94666667,2.438,0.702266667,0.344433333,0.426666667,0.108466667,0.025933333,0.214533333
1794.333333,68.09333333,24.22666667,2.418,0.674966667,0.330933333,0.396433333,0.109266667,0.024733333,0.237966667
1858,68.09,23.74666667,2.499333333,0.6621,0.363833333,0.412966667,0.1025,0.027133333,0.2061
1878.666667,67.85333333,23.83666667,2.794666667,0.609666667,0.378333333,0.492666667,0.097333333,0.023666667,0.239666667
1844,67.69,23.35666667,2.887333333,0.661333333,0.392333333,0.5,0.098333333,0.024666667,0.238333333
1932.333333,67.69666667,23.31,2.937333333,0.687333333,0.391333333,0.516666667,0.100666667,0.026666667,0.261666667
1899,67.78,23.6,2.846,0.656666667,0.370666667,0.502666667,0.096666667,0.025666667,0.238
1872,67.78333333,24.11666667,2.825,0.655666667,0.354333333,0.504333333,0.098666667,0.025,0.225
1939,67.7,23.5,2.928,0.625,0.372,0.536,0.091,0.026,0.237
1871.666667,67.84666667,23.82,2.793,0.631,0.375033333,0.519833333,0.094566667,0.026166667,0.242133333
1812,67.83666667,23.35666667,2.699333333,0.655533333,0.375666667,0.474866667,0.094833333,0.025466667,0.241266667
1809.666667,67.93666667,23.88,2.741666667,0.636333333,0.364,0.484666667,0.095333333,0.024333333,0.235
1802.333333,68.03333333,23.84,2.619333333,0.652666667,0.381333333,0.474333333,0.095666667,0.026333333,0.237666667
1830,68.05,23.19,2.512666667,0.633,0.348333333,0.452333333,0.094333333,0.026,0.243
1844.666667,67.94333333,22.44333333,2.472666667,0.675666667,0.387,0.442,0.103,0.028,0.251
1864,67.81333333,22.44666667,2.67,0.702,0.418666667,0.498666667,0.104666667,0.027,0.222
1891.666667,67.68666667,22.08666667,2.825333333,0.704466667,0.384333333,0.521033333,0.1038,0.028633333,0.2308
1787,67.65,22.3,2.739666667,0.715933333,0.3921,0.5141,0.1018,0.0292,0.258433333
1823.666667,67.61666667,21.84666667,2.842666667,0.722666667,0.422666667,0.523333333,0.103,0.03,0.254333333
1816.666667,67.50666667,21.93666667,2.891666667,0.728333333,0.430666667,0.515333333,0.11,0.030666667,0.225666667
1809,67.76333333,23.02666667,2.724666667,0.732333333,0.405666667,0.494,0.115666667,0.03,0.215333333
1722.333333,67.77666667,23.33666667,2.636666667,0.735333333,0.402666667,0.493,0.116,0.028666667,0.231666667
1773.666667,68.07666667,23.20333333,2.525,0.704,0.392333333,0.469333333,0.114333333,0.027,0.214333333
1795,67.91,22.97666667,2.655333333,0.738666667,0.393666667,0.483666667,0.114666667,0.027,0.227
1809.333333,68.07666667,23.74666667,2.453,0.696333333,0.395333333,0.452666667,0.115333333,0.026666667,0.207
1843.666667,67.95666667,23.36,2.43,0.710133333,0.3755,0.450866667,0.114333333,0.025466667,0.233466667
1809.333333,68.10333333,23.83666667,2.320333333,0.756233333,0.393733333,0.444033333,0.125433333,0.026366667,0.221
1871.666667,68.21333333,24.53333333,2.461333333,0.681333333,0.396,0.472,0.117666667,0.025666667,0.198
1872,67.99333333,24.51333333,2.546666667,0.693133333,0.389033333,0.484333333,0.117333333,0.025033333,0.203333333
1892,68.05,24.41666667,2.476333333,0.6934,0.3864,0.4513,0.116966667,0.024333333,0.219333333
1878.333333,68.03666667,23.84666667,2.491,0.698833333,0.4377,0.478466667,0.106966667,0.0252,0.225566667
1865.333333,68.01333333,23.2,2.408,0.652066667,0.4531,0.465566667,0.0958,0.0238,0.224
1795,68.15666667,22.92666667,2.409666667,0.625333333,0.442333333,0.447333333,0.085333333,0.025,0.227333333
1766.333333,68.14666667,23.68333333,2.497333333,0.627666667,0.442333333,0.459,0.091,0.023333333,0.230333333
1744.333333,68.04666667,22.96,2.541666667,0.645333333,0.447,0.481666667,0.092666667,0.025,0.212333333
1730,68.05666667,22.74,2.556666667,0.679,0.48,0.472,0.095,0.024666667,0.2063
1773.333333,67.95666667,22.31333333,2.527,0.698333333,0.472666667,0.473,0.100666667,0.025666667,0.211
1809.666667,67.82666667,22.17666667,2.597,0.730666667,0.497666667,0.501,0.112,0.026333333,0.201
1766.333333,67.80333333,21.65333333,2.544,0.801,0.461666667,0.479666667,0.125,0.027666667,0.209
1851,67.85333333,22.26,2.498666667,0.749666667,0.477666667,0.512333333,0.112666667,0.026,0.216
1858.333333,67.51333333,22.46,2.804333333,0.713566667,0.497733333,0.541166667,0.1128,0.0249,0.220333333
1868.5,67.175,22.48,3.1085,0.77075,0.52745,0.62,0.13115,0.02525,0.23395
1867,67.18,22.955,3.2755,0.6525,0.4805,0.726,0.101,0.0255,0.223
1905.666667,67.31,22.57666667,3.087,0.637666667,0.469,0.619333333,0.096333333,0.0248,0.224666667
1905.666667,67.49333333,23.41666667,3.132,0.646666667,0.485666667,0.606333333,0.100333333,0.0245,0.237
1829.666667,67.28,22.91666667,3.285666667,0.652666667,0.510666667,0.570666667,0.103,0.026,0.243333333
1878.666667,67.40333333,23.26,3.148333333,0.653333333,0.482,0.626666667,0.099666667,0.026333333,0.243333333
1899,67.49333333,23.42333333,3.154666667,0.614666667,0.468,0.653333333,0.094333333,0.023666667,0.237333333
1817,67.6,23.55,2.957,0.634,0.409,0.582,0.103,0.025,0.221
1830.333333,67.75333333,24.26333333,2.969266667,0.644666667,0.45,0.589333333,0.103666667,0.024,0.249666667
1837.666667,67.77,24.33666667,2.977666667,0.651,0.426666667,0.584333333,0.103,0.024333333,0.2172
1787.333333,67.71666667,24.55,3.043,0.6454,0.423233333,0.587033333,0.108466667,0.0215,0.247666667
1759,67.66666667,24.77,2.927,0.622733333,0.4032,0.561266667,0.106433333,0.018566667,0.303066667
1737.333333,67.57,24.29666667,3.022,0.6451,0.4122,0.579966667,0.105266667,0.023,0.243566667
1781,67.42,24.26333333,3.265333333,0.593866667,0.437766667,0.6289,0.102866667,0.0195,0.253833333
1752,67.53,24.79,3.117333333,0.6089,0.416666667,0.5822,0.0977,0.0222,0.244666667
1752,67.48666667,24.10333333,3.148,0.632333333,0.431666667,0.599333333,0.1,0.024666667,0.233333333
1773.666667,67.52,24.49,3.293666667,0.578,0.434,0.629333333,0.094333333,0.021666667,0.245333333
1730,67.33333333,23.89666667,3.415,0.567,0.430666667,0.678333333,0.100666667,0.022,0.220333333
1692.666667,67.35333333,24.36666667,3.473666667,0.531566667,0.4224,0.695033333,0.094966667,0.018233333,0.2398
1707.666667,67.32333333,24.37,3.334666667,0.5615,0.415466667,0.679666667,0.108433333,0.0183,0.2713
1692.666667,67.43666667,23.69666667,3.227666667,0.597166667,0.429766667,0.642866667,0.108333333,0.0233,0.249266667
1715,67.37333333,23.39,3.17,0.608,0.415333333,0.629666667,0.11,0.025,0.226333333
1707.666667,67.40666667,23.81333333,3.164333333,0.619666667,0.422666667,0.627,0.109,0.023666667,0.226666667
1661.666667,67.57,23.24,2.974,0.582333333,0.380333333,0.609666667,0.100666667,0.026333333,0.199666667
1707.666667,67.66666667,23.75,3.017666667,0.602,0.402333333,0.593,0.1,0.025333333,0.221333333
1752,67.83,23.18,2.899,0.579,0.37,0.536,0.094,0.025,0.205
1729.666667,67.6,23.2,2.830666667,0.6311,0.3754,0.551333333,0.097133333,0.0256,0.241133333
1744.666667,67.63333333,23.75,2.903666667,0.660566667,0.4137,0.5626,0.1054,0.024933333,0.2597
1700,67.60333333,23.26333333,2.990666667,0.669666667,0.434666667,0.568333333,0.109666667,0.026666667,0.242666667
1737.333333,67.55333333,23.47666667,2.949,0.659333333,0.393666667,0.559,0.108,0.025,0.239333333
1715,67.48666667,23.55666667,3.085333333,0.655666667,0.448333333,0.607,0.104666667,0.027,0.214666667
1707,67.66666667,22.69333333,3.148,0.632,0.387,0.604,0.102,0.027,0.243
1730,67.93,22.98666667,2.9005,0.5905,0.381,0.5315,0.0965,0.0255,0.2425
1763,67.735,22.61,3.313,0.609,0.546,0.69,0.104,0.025,0.234

File: output-data.csv
PL-CCS kg/pl,PL-Tfe%,PL-FeO%,>16 mm,9-16 mm,6.3-9mm,<6.3 mm,Tumble%,Abrasion%,Porosity%,PL-SiO2%,PL-AL2O3%,PL-P%,PL-MnO%,PL-TiO2%,PL-CaO%,PL-MgO%
287,65.46,0.47,8.05,83.25,7.5,1.2,97.28,1.75,20.94,3.55,0.63,0.09,0.03,0.21,0.64,0.42
258,65.49,0.53,7.41,88.18,4,0.41,96.8,2.39,22.51,3.52,0.65,0.1,0.03,0.22,0.66,0.43
298,65.62,0.63,8.47,86.61,4.43,0.49,97.55,2.01,20.9,3.59,0.62,0.09,0.03,0.27,0.62,0.41
312,65.66,0.99,5.75,88.81,5,0.44,97.75,1.69,19.15,3.68,0.65,0.09,0.03,0.22,0.63,0.42
314,65.56,0.89,7.68,88.31,3.47,0.54,97.4,2,19.43,3.66,0.61,0.09,0.03,0.21,0.66,0.42
303,65.57,0.73,8.83,86.91,3.77,0.49,97.3,1.92,20.39,3.66,0.6,0.1,0.03,0.2,0.67,0.41
267,65.68,0.56,8.46,85.16,6.1,0.28,97.47,2.16,19.56,3.6,0.66,0.1,0.03,0.22,0.71,0.41
321,65.62,0.68,4.33,90.53,4.69,0.45,97.62,1.63,20.16,3.54,0.64,0.1,0.03,0.26,0.67,0.41
301,65.71,0.78,4.46,89.82,5.28,0.43,97.05,2.16,20.07,3.52,0.61,0.1,0.03,0.21,0.7,0.41
303,65.66,0.76,4.86,87.69,6.94,0.51,97.78,1.71,19.11,3.48,0.59,0.11,0.03,0.24,0.68,0.4
314,65.73,0.85,4.24,88.75,6.57,0.44,97.11,2.04,19.81,3.34,0.55,0.1,0.03,0.27,0.63,0.42
298,65.73,0.85,3.14,87.01,9.49,0.36,97.73,1.57,19.78,3.59,0.61,0.1,0.03,0.33,0.64,0.41
315,65.67,0.71,4.95,87.24,6.88,0.94,97.86,1.71,19.51,3.61,0.66,0.09,0.03,0.26,0.63,0.44
295,65.56,0.76,4.41,85.21,9.46,0.93,97.65,1.9,19.43,3.81,0.67,0.09,0.03,0.2,0.64,0.4
295,65.7,0.71,7.49,87,5.07,0.44,97.15,1.9,20.09,3.53,0.63,0.09,0.02,0.32,0.61,0.43
307,65.61,0.69,6.77,87.66,4.95,0.62,97.25,1.94,19.73,3.67,0.62,0.09,0.03,0.23,0.62,0.41
293,65.63,0.83,6.01,87.04,6.7,0.24,96.72,2.2,20.38,3.69,0.65,0.09,0.03,0.21,0.66,0.45
295,65.65,0.59,5.36,83.43,10.28,0.94,97.09,2.37,20.07,3.77,0.67,0.09,0.03,0.2,0.63,0.43
309,65.65,0.85,1.97,88.52,8.75,0.77,97.41,1.64,19.8,3.6,0.64,0.1,0.03,0.31,0.62,0.44
301,65.51,0.79,5.47,84.89,8.75,0.61,97.67,1.83,20.01,3.66,0.63,0.1,0.03,0.28,0.68,0.42
301,65.47,0.93,5.55,88.7,5.2,0.54,96.74,2.25,20.64,3.71,0.63,0.1,0.03,0.24,0.67,0.43
299,65.53,0.67,3.6,87.52,8.04,0.85,97.69,1.91,20.77,3.98,0.63,0.09,0.03,0.25,0.64,0.43
305,65.39,0.63,6.4,87.94,5.18,0.48,96.95,2.07,21.03,3.92,0.62,0.09,0.02,0.29,0.59,0.45
305,65.41,0.78,5.15,87.25,7.07,0.53,97.65,1.96,20.55,3.81,0.66,0.09,0.03,0.33,0.62,0.41
306,65.4,0.67,5.11,89.68,4.91,0.29,97.74,1.89,20.16,3.94,0.69,0.09,0.03,0.25,0.64,0.42
294,65.34,0.55,6.78,87.28,5.32,0.62,97.64,1.86,21.09,3.72,0.65,0.09,0.03,0.26,0.64,0.4
305,65.41,0.59,6.15,87.95,5.45,0.44,97.67,1.86,20.3,3.79,0.66,0.09,0.03,0.23,0.64,0.43
296,65.51,0.65,7.16,87.27,5.22,0.35,97.38,2.05,21.22,3.71,0.63,0.09,0.02,0.34,0.64,0.43
302,65.45,0.61,6.13,87.36,5.9,0.61,97.27,2.41,21.38,3.68,0.64,0.1,0.03,0.25,0.66,0.43
298,65.48,0.6,3.78,88.43,7.1,0.68,97.73,1.9,20.5,3.68,0.68,0.09,0.03,0.24,0.66,0.42
311,65.55,0.72,5.94,87.61,6.03,0.41,97.26,2.18,20.09,3.62,0.64,0.1,0.02,0.39,0.65,0.44
308,65.58,0.65,6.94,86.42,6.07,0.56,97.24,2.33,20.53,3.52,0.63,0.1,0.03,0.25,0.67,0.43
302,65.63,0.68,5.44,87.89,6.13,0.54,97.01,2.51,20.6,3.56,0.6,0.1,0.02,0.31,0.62,0.4
304,65.69,0.68,3.73,84.2,10.94,1.13,97.5,1.98,19.81,3.5,0.64,0.1,0.02,0.35,0.61,0.43
310,65.71,0.97,5.87,86.69,6.59,0.85,97.29,2.05,19.2,3.49,0.63,0.1,0.02,0.36,0.64,0.41
306,65.83,1.1,6.09,87.02,6.47,0.43,97.22,1.99,19.41,3.33,0.56,0.1,0.02,0.3,0.62,0.4
311,65.67,0.69,6.62,88.54,4.38,0.46,97.66,1.8,19.95,3.49,0.65,0.1,0.02,0.31,0.68,0.43
307,65.64,0.91,7.04,87.59,4.69,0.68,97.1,2.06,20.2,3.48,0.63,0.09,0.02,0.31,0.64,0.43
323,65.65,0.99,7.59,87.94,4.09,0.37,97.33,1.87,19.49,3.67,0.68,0.1,0.02,0.35,0.64,0.49
308,65.63,0.74,6.39,86.91,5.36,1.35,97.47,2.08,19.47,3.67,0.64,0.1,0.02,0.34,0.65,0.45
305,65.5,0.86,7.72,86.83,4.77,0.68,97.54,1.84,19.12,3.49,0.63,0.1,0.03,0.29,0.67,0.43
317,65.58,0.85,6.34,87.97,5.15,0.54,96.94,2.39,19.26,3.56,0.65,0.1,0.02,0.31,0.62,0.44
301,65.54,0.74,5.94,87.75,5.57,0.74,97.55,1.76,19.77,3.62,0.65,0.1,0.02,0.38,0.62,0.45
322,65.64,0.76,5.79,88.59,5.27,0.35,97.55,1.81,19.95,3.52,0.64,0.11,0.02,0.3,0.65,0.39
309,65.66,0.68,6.64,87.7,4.98,0.68,97.66,1.75,19.55,3.48,0.65,0.12,0.02,0.24,0.7,0.41
320,65.82,0.94,6.18,88.55,4.66,0.6,97.4,1.78,19.38,3.19,0.56,0.11,0.02,0.32,0.64,0.34
314,65.96,0.77,5.18,88.73,5.37,0.72,97.79,1.79,19.75,3.28,0.56,0.1,0.02,0.2,0.66,0.38
304,65.91,0.93,7.38,88.68,3.41,0.54,97.09,2.26,20.09,3.28,0.56,0.1,0.02,0.32,0.59,0.4
293,65.74,0.73,7.42,88.97,3.29,0.32,97.28,1.91,20.73,3.52,0.63,0.1,0.02,0.3,0.63,0.41
319,65.77,0.65,6.98,88.98,3.6,0.45,97.3,1.88,20.39,3.35,0.58,0.1,0.02,0.32,0.61,0.39
313,65.89,0.7,3.78,88.52,6.67,1.02,97.62,1.83,20.17,3.27,0.57,0.1,0.02,0.43,0.6,0.39
304,65.92,0.61,6.02,86.55,6.73,0.7,97.37,1.99,21.04,3.11,0.52,0.1,0.02,0.29,0.62,0.38
285,65.96,0.73,4.66,88.46,6.14,0.73,97.54,2.01,20.84,3.18,0.58,0.1,0.02,0.28,0.64,0.39
334,65.79,0.78,5.13,87.93,6.36,0.58,97.35,1.75,18.11,3.36,0.6,0.1,0.02,0.34,0.6,0.37
321,65.81,0.7,5.34,90.12,3.94,0.61,97.43,1.84,19.61,3.54,0.65,0.1,0.03,0.33,0.68,0.45
324,65.8,0.95,5.11,88.89,5.45,0.56,97.8,1.53,17.77,3.34,0.56,0.1,0.03,0.2,0.66,0.35
315,65.89,0.64,4.26,91.29,4.08,0.37,97.86,1.67,19.54,3.37,0.59,0.1,0.03,0.21,0.65,0.38
319,65.89,0.71,6.71,88.57,4.26,0.46,97.44,1.82,20.04,3.34,0.62,0.1,0.03,0.19,0.67,0.39
310,65.9,0.78,4.89,88.73,5.82,0.57,97.75,1.59,19.91,3.16,0.54,0.1,0.03,0.21,0.68,0.39
314,65.81,0.74,5.18,89.79,4.41,0.62,97.31,1.89,20.29,3.28,0.55,0.09,0.03,0.23,0.66,0.39
314,65.81,0.8,5.37,89.3,4.95,0.37,97.87,1.58,20.12,3.25,0.57,0.09,0.03,0.24,0.65,0.39
312,65.79,0.67,6.02,87.41,5.84,0.73,97.43,1.88,20.29,3.45,0.57,0.09,0.03,0.21,0.65,0.45
306,65.92,0.66,6.48,88.64,4.29,0.59,97.41,1.81,20.31,3.27,0.53,0.1,0.03,0.21,0.68,0.4
306,65.79,0.95,6.06,87.69,5.24,1.01,97.74,1.75,19.9,3.39,0.54,0.1,0.03,0.21,0.72,0.37
315,65.8,0.6,4.98,89.13,5.36,0.52,97.76,1.71,20.45,3.26,0.49,0.1,0.03,0.23,0.73,0.37
316,65.81,0.53,5.29,88.99,5.35,0.37,97.63,1.68,19.86,3.41,0.53,0.1,0.03,0.24,0.7,0.36
313,65.82,0.66,5.93,89.25,4.39,0.43,97.87,1.82,19.78,3.19,0.49,0.1,0.03,0.23,0.71,0.37
309,65.81,0.58,7.82,85.94,5.54,0.7,97.85,1.61,19.83,3.39,0.52,0.1,0.03,0.2,0.7,0.36
323,65.87,0.88,5.92,88.89,4.54,0.65,97.7,1.61,18.65,3.24,0.52,0.1,0.03,0.23,0.73,0.39
317,65.71,0.44,6.77,87.85,4.59,0.79,95.26,3.52,20.94,3.53,0.57,0.1,0.03,0.24,0.69,0.41
309,65.69,0.6,6.66,87.21,5.57,0.56,97.57,1.82,19.86,3.52,0.58,0.1,0.03,0.21,0.7,0.39
308,65.59,0.53,7.52,88.74,3.42,0.32,97.6,1.89,21.02,3.57,0.59,0.09,0.03,0.21,0.68,0.39
311,65.78,0.76,5.46,89.17,4.82,0.55,97.44,1.89,20.9,3.45,0.56,0.1,0.03,0.22,0.69,0.4
303,65.74,0.43,7.87,87.43,4.34,0.35,97.62,1.81,21.69,3.47,0.59,0.1,0.03,0.25,0.71,0.42
310,65.71,0.52,7.05,86.67,5.7,0.57,97.65,1.68,20.48,3.38,0.59,0.09,0.03,0.21,0.69,0.38
308,65.74,0.53,3.15,88.61,7.46,0.78,97.45,1.9,20.48,3.41,0.56,0.09,0.03,0.21,0.71,0.39
303,65.86,0.46,3.58,88.8,6.93,0.69,97.32,2.08,21.12,3.28,0.57,0.09,0.03,0.22,0.7,0.39
308,65.9,0.48,7.65,86.52,5.31,0.52,97.59,1.8,20.05,3.24,0.54,0.12,0.03,0.24,0.77,0.48
311,65.95,0.58,7.55,88.16,3.8,0.49,97.59,1.89,20.29,3.09,0.52,0.1,0.03,0.2,0.73,0.37
310,65.98,0.56,7.07,87.82,4.64,0.46,97.16,1.84,19.76,3.06,0.49,0.1,0.03,0.2,0.79,0.4
308,66.07,0.48,6.81,90.43,2.39,0.36,97.34,1.98,20.86,3.04,0.48,0.11,0.03,0.23,0.73,0.39
298,66.05,0.52,8.28,88.35,2.99,0.38,97.53,1.94,20.51,3.06,0.48,0.11,0.02,0.28,0.72,0.4
305,66.05,0.82,7.18,87.7,4.49,0.64,97.29,2.06,20.63,3.05,0.46,0.11,0.03,0.21,0.75,0.39
302,66.07,0.86,5.47,90.35,3.62,0.57,97.53,1.69,20.71,2.97,0.43,0.11,0.03,0.19,0.71,0.37
301,66.22,0.83,9.89,85.67,3.76,0.68,96.85,2.5,20.58,2.87,0.43,0.1,0.03,0.2,0.69,0.34
299,66.07,0.69,5.03,91.08,3.54,0.35,97.34,1.84,20.65,2.97,0.44,0.11,0.03,0.23,0.69,0.34
303,66.04,0.71,7.48,88.18,3.86,0.48,97.1,1.96,21.25,3.12,0.49,0.11,0.03,0.2,0.72,0.36
304,66.03,0.77,4.7,89.79,4.79,0.73,97.2,2.09,20.46,3.11,0.5,0.11,0.03,0.22,0.71,0.36
310,66.2,0.8,6.47,88.8,4.37,0.36,97.01,2.3,20.7,2.87,0.43,0.11,0.03,0.22,0.69,0.35
324,66.4,0.65,4.94,88,6.37,0.69,97.48,1.92,20.18,2.71,0.39,0.11,0.02,0.24,0.63,0.31
308,66.41,0.83,7.25,88.1,4.18,0.47,97.29,2.19,19.74,2.77,0.43,0.11,0.02,0.22,0.65,0.34
314,66.48,0.85,7.31,87.8,4.42,0.47,97.36,2.09,20.42,2.77,0.44,0.11,0.02,0.24,0.67,0.35
311,66.31,0.85,4.63,89.14,5.53,0.7,97.41,1.92,20.41,2.89,0.46,0.11,0.03,0.24,0.69,0.33
307,66.3,0.74,6.73,87.43,5.33,0.52,97.33,2.06,21.62,2.79,0.5,0.1,0.03,0.22,0.65,0.36
302,66.41,0.78,7.38,87.05,5.11,0.46,97.18,2.23,20.85,2.89,0.5,0.1,0.02,0.21,0.66,0.38
320,66.38,0.82,5.59,88.17,5.68,0.56,97.63,1.8,19.98,2.92,0.5,0.11,0.03,0.19,0.7,0.38
307,66.32,0.8,6.13,87.55,5.72,0.6,96.96,1.97,21.11,2.93,0.51,0.11,0.03,0.19,0.69,0.37
306,66.18,0.69,8.13,87.19,4.28,0.4,97.44,1.93,21.13,3.13,0.56,0.1,0.03,0.2,0.66,0.37
298,66,0.65,6.61,86.36,6.34,0.69,97.45,2.02,20.86,3.17,0.58,0.09,0.02,0.26,0.64,0.37
305,65.94,0.7,7.64,86.49,5.49,0.38,97.36,2.02,21.35,3.3,0.59,0.1,0.02,0.24,0.67,0.4
309,65.91,0.8,7.66,87.05,4.86,0.42,97.18,2.13,20.91,3.37,0.61,0.1,0.03,0.23,0.69,0.39
305,65.93,0.69,8.66,86.58,4.41,0.35,97.47,1.86,20.7,3.33,0.61,0.1,0.02,0.21,0.65,0.39
304,66.09,0.9,6.56,89.84,3.27,0.33,97.18,2.06,19.93,3.18,0.58,0.1,0.02,0.22,0.65,0.35
315,66.05,0.79,7,89.39,3.57,0.04,97.64,1.69,19.8,3.17,0.6,0.1,0.03,0.22,0.66,0.37
309,66.04,0.83,6.1,89.12,4.16,0.62,97.07,2.14,20.22,3.28,0.62,0.09,0.03,0.27,0.65,0.41
306,66.11,0.8,7.77,88.01,3.85,0.37,97.04,2.16,20.9,3.24,0.6,0.09,0.02,0.23,0.64,0.37
307,66.18,0.67,5.59,90.07,3.9,0.44,97.19,2.13,20.02,3.13,0.58,0.1,0.03,0.23,0.66,0.4
316,66.16,0.87,6.76,88.72,4.03,0.49,97.25,1.97,20.16,3.09,0.57,0.09,0.03,0.22,0.65,0.4
312,66.19,0.78,8.89,86.15,4.47,0.49,97.17,2.17,20.35,2.95,0.54,0.09,0.03,0.23,0.65,0.36
298,66.31,0.64,8.57,87.48,3.6,0.35,96.99,2.33,21.4,2.86,0.52,0.1,0.03,0.23,0.68,0.39
315,66.16,0.63,9.73,86.32,3.57,0.38,97.26,1.86,20.9,3,0.57,0.1,0.03,0.23,0.7,0.42
316,65.99,0.69,5.93,89.35,4.28,0.45,97.18,2.09,20.75,3.21,0.6,0.1,0.03,0.24,0.71,0.41
314,65.87,0.69,7.72,88.33,3.56,0.39,97.18,2.12,20.23,3.26,0.61,0.1,0.03,0.21,0.74,0.41
313,65.93,0.69,5.18,90.25,4.07,0.49,97.28,2.06,20.57,3.24,0.6,0.1,0.03,0.23,0.71,0.43
302,65.84,0.6,10.61,85.35,3.73,0.3,97.02,2.37,20.61,3.3,0.61,0.11,0.03,0.23,0.75,0.44
302,66.01,0.81,7.89,87.52,3.84,0.75,97.2,2.24,20.78,3.16,0.58,0.12,0.03,0.21,0.75,0.44
313,66.07,0.8,8.66,86.56,4.28,0.5,97.72,1.71,20.95,3.09,0.58,0.11,0.03,0.2,0.73,0.42
309,66.11,0.7,5.25,87.94,6.21,0.6,97.35,1.95,20.91,3.08,0.58,0.11,0.03,0.2,0.73,0.42
321,65.99,0.71,6.81,87.19,5.31,0.69,97.73,1.63,19.64,3.26,0.62,0.11,0.03,0.2,0.74,0.41
301,66.05,0.73,5.89,89.52,4.19,0.4,97.34,2.04,20.91,3.07,0.6,0.11,0.03,0.2,0.7,0.42
310,66.07,0.73,6.4,88.31,4.75,0.54,97.58,1.77,20.38,3.12,0.61,0.12,0.03,0.21,0.73,0.41
327,66.11,0.8,6.79,88.99,3.84,0.39,97.28,1.95,19.84,3,0.57,0.13,0.03,0.2,0.75,0.4
315,66.14,0.85,5.58,89.53,4.3,0.59,97.34,1.86,19.94,3.04,0.59,0.11,0.02,0.19,0.7,0.38
303,66.04,1.07,5.75,88.24,5.45,0.56,97.31,1.97,19.11,3.18,0.62,0.11,0.03,0.19,0.7,0.4
324,66.09,0.85,6.46,87.53,5.22,0.79,97.55,1.84,20.38,3.12,0.61,0.12,0.02,0.2,0.71,0.43
310,66.08,0.65,6.79,88.22,4.68,0.32,97.08,1.99,20.23,3.12,0.61,0.11,0.03,0.22,0.7,0.46
305,66.05,0.53,8.86,87.01,3.67,0.46,97.42,2.15,20.87,3.16,0.63,0.09,0.02,0.23,0.67,0.49
301,66.07,0.59,9.41,86.17,3.99,0.43,97.38,2.12,21.39,3.08,0.6,0.09,0.03,0.22,0.65,0.47
299,66.17,0.67,11.16,85.4,3.13,0.31,97.36,2.04,21.38,3.11,0.59,0.09,0.02,0.2,0.66,0.47
306,66.15,0.65,10.01,86.04,3.54,0.41,96.95,2.28,21.88,3.16,0.61,0.09,0.02,0.2,0.65,0.47
304,66.11,0.6,11.84,84.33,3.56,0.28,97.07,2.26,21.07,3.1,0.59,0.1,0.03,0.2,0.69,0.51
306,66.03,0.62,9.19,86.21,4.02,0.58,97.62,1.87,20.14,3.19,0.61,0.1,0.03,0.2,0.7,0.48
306,66.13,0.49,9.57,86.12,3.9,0.42,97.18,2.18,21.03,3.15,0.6,0.1,0.03,0.2,0.73,0.48
310,66.15,0.63,10.36,85.58,3.76,0.3,97.13,2.19,20.7,3.03,0.58,0.12,0.03,0.2,0.8,0.48
314,66.06,0.78,10.37,85.28,3.57,0.78,97.52,1.92,20.36,3.03,0.61,0.11,0.03,0.21,0.73,0.5
316,65.7,0.81,10.13,85.02,4.32,0.53,97.17,2.23,20.5,3.27,0.63,0.11,0.02,0.24,0.71,0.48
306,65.52,0.81,9.48,87.44,2.82,0.26,97.24,2.07,19.75,3.49,0.71,0.12,0.02,0.23,0.74,0.51
297,65.55,0.85,10.22,85.65,3.76,0.38,96.82,2.59,21.05,3.68,0.81,0.1,0.02,0.22,0.65,0.49
308,65.67,0.78,11.33,84.93,3.47,0.27,97.27,2.08,20.66,3.52,0.71,0.1,0.02,0.22,0.64,0.48
302,65.59,0.89,7.91,88.05,3.6,0.44,97.22,2.17,20.41,3.57,0.75,0.1,0.03,0.23,0.66,0.49
304,65.46,0.82,9.69,86.06,3.72,0.53,97.39,2.03,20.45,3.73,0.82,0.1,0.03,0.22,0.66,0.51
302,65.5,0.77,9.02,86.98,3.62,0.38,97.6,1.67,20.84,3.61,0.76,0.1,0.02,0.25,0.66,0.49
297,65.74,0.77,9.31,86.99,3.32,0.37,97.28,2.11,20.31,3.49,0.72,0.09,0.02,0.22,0.64,0.45
287,65.79,0.59,14.23,83.6,1.97,0.21,96.48,2.32,20.76,3.43,0.69,0.09,0.02,0.2,0.61,0.44
296,65.87,0.64,7.64,89.45,2.65,0.27,97.48,1.9,20.15,3.39,0.68,0.1,0.02,0.21,0.62,0.44
301,65.84,0.99,7.57,87.46,4.58,0.38,97.42,1.81,21.39,3.39,0.66,0.1,0.02,0.22,0.65,0.44
295,65.8,0.82,8.76,86.15,4.57,0.53,97.17,2.22,21.53,3.46,0.66,0.1,0.02,0.26,0.64,0.41
309,65.72,0.69,9.23,86.61,3.87,0.28,97.4,2.01,20.73,3.47,0.66,0.11,0.02,0.28,0.63,0.43
311,65.58,0.66,6.95,87.86,4.86,0.33,97.6,1.89,21.2,3.54,0.7,0.1,0.02,0.24,0.64,0.43
309,65.48,0.81,5.21,90.72,3.63,0.44,97.67,1.64,20.08,3.78,0.73,0.1,0.02,0.24,0.62,0.46
293,65.53,0.92,5.95,89.12,4.57,0.36,96.99,2.14,19.9,3.83,0.75,0.1,0.02,0.23,0.63,0.44
309,65.62,0.84,10.98,84.69,4.04,0.3,97.2,2.04,20.38,3.56,0.66,0.1,0.02,0.21,0.64,0.45
307,65.62,1.02,8.52,87.03,4,0.46,97.28,1.98,19.65,3.72,0.71,0.1,0.02,0.25,0.6,0.45
298,65.54,0.55,9.41,85.42,4.45,0.71,97.22,2.09,21.02,3.78,0.75,0.11,0.02,0.2,0.6,0.47
306,65.43,0.63,5.22,88.95,5.13,0.7,97.27,2.15,21.38,3.8,0.76,0.1,0.02,0.23,0.55,0.45
297,65.56,0.82,7.48,87.23,4.75,0.54,97.21,2.22,21.13,3.65,0.72,0.11,0.02,0.28,0.56,0.42
305,65.57,0.58,9.19,85.32,4.79,0.71,97.26,2.08,21.38,3.6,0.72,0.11,0.02,0.24,0.62,0.43
308,65.63,0.95,5.38,87.56,6.09,0.97,97.61,1.83,19.75,3.53,0.7,0.11,0.03,0.2,0.63,0.41
314,65.61,0.76,7.67,86.25,5.01,1.08,97.26,1.9,20.43,3.52,0.75,0.11,0.03,0.21,0.64,0.5
302,65.72,0.55,7.1,88.54,3.29,1.07,97.48,1.82,20.83,3.4,0.66,0.1,0.03,0.18,0.61,0.43
321,65.79,0.75,5.22,90.02,4.28,0.48,97.27,1.93,19.87,3.42,0.66,0.1,0.03,0.18,0.64,0.41
325,65.93,0.94,6.88,88.13,4.19,0.8,97.74,1.85,17.37,3.24,0.63,0.1,0.03,0.18,0.6,0.4
315,65.65,0.75,6.55,88.87,3.89,0.69,97,2.14,20.09,3.59,0.71,0.1,0.03,0.22,0.65,0.41
303,65.74,0.67,6.83,88.62,3.6,0.95,96.95,2.38,20.94,3.36,0.64,0.1,0.02,0.27,0.67,0.42
322,65.69,0.8,10.5,83.49,4.52,1.49,96.92,2.16,20.39,3.4,0.64,0.11,0.02,0.28,0.67,0.43
311,65.73,0.64,8.97,86.64,3.68,0.7,96.79,2.37,21.14,3.42,0.64,0.11,0.03,0.26,0.67,0.45
305,65.79,0.59,7.72,87.7,4.09,0.48,97.02,2.29,20.35,3.41,0.64,0.1,0.03,0.28,0.66,0.44
305,65.9,0.73,6.35,89.75,3.47,0.43,97.11,2.21,20.6,3.3,0.61,0.1,0.03,0.23,0.61,0.38
294,65.92,0.58,5.38,90.02,3.51,1.1,97.61,1.74,21.76,3.27,0.61,0.09,0.03,0.2,0.6,0.39
303,66.12,1.16,3.35,91.31,3.82,1.52,97.07,2.07,20.12,3.24,0.59,0.09,0.03,0.18,0.6,0.41
